Repository: zefenghhh/zefenghhh.github.io

File: 2022王峰综述Wei-2023-Tuning Near-Infrared-to-Ultraviolet Upconversion in Lanthanide-Doped Nanoparticles for Biomedical Applications.html (part 1 of 2)
Tuning Near‐Infrared‐to‐Ultraviolet Upconversion in Lanthanide‐Doped Nanoparticles for Biomedical Applications
Review

Tuning Near-Infrared-to-Ultraviolet Upconversion in
www.advopticalmat.de
Lanthanide-Doped Nanoparticles for Biomedical Applications
Han-Lin Wei, Weilin Zheng, Xin Zhang, Hao Suo, Bing Chen, Yanze Wang, and Feng Wang*

Introduction
Ultraviolet (UV) light is a powerful tool for biomedical,[1] envi- ronmental,[2] and industrial applications.[3] In the biomedical field, UV light can be used as a light source to trigger photoac- tivatable systems for applications in biosensing,[4] bioimaging,[5] photodynamic therapy (PDT),[6] and drug release.[7] In this regard, many photoactivatable systems have been developed such as photocage structures and DNA nanodevices.[8] How- ever, UV light is harmful to biological tissue and also has a poor tissue penetration depth, which impedes its in vivo application and clinical use. In contrast, near-infrared (NIR) light is more suitable for bioapplications due to its deep penetration depth in tissues and minimal photodamage to the biological specimen.[9] Therefore, a transducer that can convert NIR light to UV emis- sions with good biocompatibility, convenient operation, and good repeatability has become a subject of intensive research.[10] As an appealing candidate, lanthanide (Ln)-doped upcon- version nanoparticles (UCNPs) have been widely used for

H.-L. Wei, W. Zheng, X. Zhang, H. Suo, B. Chen, Y. Wang, F. Wang Department of Materials Science and Engineering
City University of Hong Kong
83 Tat Chee Avenue, Kowloon, Hong Kong SAR 999077, P. R. China E-mail: fwang24@cityu.edu.hk
H.-L. Wei, W. Zheng, X. Zhang, H. Suo, B. Chen, Y. Wang, F. Wang City University of Hong Kong Shenzhen Research Institute Shenzhen 518057, P. R. China

The ORCID identification number(s) for the author(s) of this article can be found under https://doi.org/10.1002/adom.202201716.
DOI: 10.1002/adom.202201716

converting NIR light to UV and vis light owing to several merits such as low tox- icity,[11] high stability,[12] and minimal photobleaching.[13] Ln-doped UCNPs can be readily prepared by several complemen- tary methods such as co-precipitation,[14] thermal decomposition,[15] and thermal injection.[16] The as-synthesized nano- particles can also be readily modified by silica,[17] mesoporous silica,[18] and hydro- philic molecules[19] with good biocompat- ibility. Importantly, UCNPs can easily con- vert multiwavelength NIR light to tunable UV light by doping different lanthanide ions[20] such as Yb3, Nd3, Er3, Tm3, and Gd3.[21] Compared with visible emissions, the high-energy UV photons enable effec- tive simulation of various photoactivat- able systems, thus, making these UCNPs
Ultraviolet (UV) radiation offers many exciting biomedical applications such  as biosensing and cancer therapy. Photon upconversion through lanthanide (Ln)-doped nanoparticles is an attractive approach for UV generation by excitation of near-infrared (NIR) light, which is readily accessible and highly penetrating in tissue environments. By rationally engineering the emission property of upconversion nanoparticles (UCNPs) coupled with surface func- tionalization with photoactivatable molecules, various nanosystems can be constructed for biomedicine with the feature of minimal living tissue damage and remote light delivery at high spatiotemporal precisions. Such technology facilitates sensitive diagnosis and effective treatment of various diseases.
This review focuses on the recent development of NIR-to-UV UCNPs, simul- taneously highlighting emergent biomedical applications enabled by these materials.
attractive nanoplatforms for light-controlled diagnosis and therapy in biomedicine.[22]
This review focuses on the recent developments of NIR-to- UV UCNPs and the relevant applications in biomedicine. In Section 2, we survey the strategies for tuning UV emissions in Ln-doped UCNPs by excitations of NIR lasers at different wave- lengths. In Section 3, we highlight the emerging applications of NIR-to-UV UCNPs in biomedical diagnosis and therapy.

Strategies for NIR-to-UV Upconversion
To realize NIR-to-UV upconversion emission, a sensitizer with a sufficient absorption cross-section in the NIR region is essen- tial. The selection of appropriate sensitizer co-doped along with the activator through an efficient energy transfer process could realize strong UV upconversion emissions under different excitation wavelengths (Figure 1). For example, Yb3 is an ideal sensitizer for 980 nm excitation because of its larger absorption cross-section at around 980 nm than other lanthanide ions due to the 2F7/2  2F5/2 transition.[23] Additionally, the 2F5/2  2F7/2 transition of Yb3 well matches electronic transitions in typical upconverting activators (e.g., Er3, Tm3, and Ho3) that facili- tates energy transfer upconversion (ETU).[24] Nd3 is particularly suitable for use as a sensitizer to absorb shorter-wavelength laser due to its multiple NIR excitation bands at 730, 808, and 865 nm, corresponding to transitions from the 4I9/2 state to the 4F7/2, 4F5/2, and 4F3/2 states, respectively. Nevertheless, the emis- sion of activators could be quenched when utilizing Nd3 as a sensitizer because of the deleterious cross-relaxation between activators and Nd3. Therefore, co-doping Nd3 and Yb3 in

Adv. Optical Mater. 2023, 11, 2201716
2201716 (1 of 16) © 2022 Wiley-VCH GmbH
21951071, 2023, 11, Downloaded from https://onlinelibrary.wiley.com/doi/10.1002/adom.202201716 by La Salle University Connelly Lib, Wiley Online Library on [25/07/2023]. See the Terms and Conditions (https://onlinelibrary.wiley.com/terms-and-conditions) on Wiley Online Library for rules of use; OA articles are governed by the applicable Creative Commons License

Figure 1. a) Energy level diagrams of typical upconversion sensitizers for 808, 980, and 1550 nm excitations. b) Energy level diagrams of typical upconversion activators that emit in the UV region. c) Schematic illustration of typical energy transfer pathways from the sensitizer to the activator. S, sensitizer; A/A, activator; M, migrator.

a core–shell structure has been widely used to spatially sepa- rate the activators and Nd3 through an Nd  Yb  activators energy transfer using Yb3 as an energy migrator. Er3 ion is also suitable as a sensitizer, which can absorb 1550 nm excita- tion light owing to its 4I15/2  4I13/2 transition. Generally, Er3 ions could transfer energy to activators directly or through Yb3 ions as migrators.
Efficient NIR-to-UV upconversion also requires precise doping of the lanthanide ions in high-quality crystalline par- ticles. The synthesis can now be routinely achieved by several complementary strategies including co-precipitation,[25] thermal decomposition,[26] hydrothermal synthesis,[27] and sol–gel pro-

cessing.[28] In particular, co-precipitation and thermal decompo- sition methods carried out in organic solvents can give access to the core–multishell nanoparticles with accurate control over shell thickness and particle morphology,[16,29] thus, enjoying common usage by the community.

UV Emission by 980 nm Excitation

Yb3 ions are widely used as sensitizers along with Tm3, Er3, and Gd3 ions as activators for generating UV emissions under excitation of 980 nm. In Yb3/Tm3 co-doped systems,

Adv. Optical Mater. 2023, 11, 2201716
2201716 (2 of 16)
© 2022 Wiley-VCH GmbH
21951071, 2023, 11, Downloaded from https://onlinelibrary.wiley.com/doi/10.1002/adom.202201716 by La Salle University Connelly Lib, Wiley Online Library on [25/07/2023]. See the Terms and Conditions (https://onlinelibrary.wiley.com/terms-and-conditions) on Wiley Online Library for rules of use; OA articles are governed by the applicable Creative Commons License

Tm3 ions emit UV light through the 1I6  3H6 (290 nm), 1I6  3F4 (345 nm), and 1D2  3H6 (360 nm) transitions (Figure 1b,c).[30] For Yb3/Er3 co-doped systems, Er3 emits UV light through the 2I11/2  4I15/2 (244 nm), 4D7/2  4I15/2 (256 nm), 4G9/2  4I15/2 (276 nm), 2D5/2  4I15/2 (288 nm), 2K13/2  4I15/2 (305 nm), 2P3/2  4I15/2 (317 nm), 4D7/2 
4I11/2 (355 nm),[31] and 4G11∕2  4I15∕2 (384 nm) transitions (Figure 1b,c).[32] Notably, Gd3 ions can also emit UV light in Yb3/Tm3/Gd3 triply-doped systems by extracting the energy amassed in Tm3 ions. For example, Gd3 ions can be populated to the 6PJ state through energy transfer from Tm3 (1I63H6 in Tm3 and 8S7/26PJ in Gd3). When a Gd3 ion is excited to the 6PJ state, it can be further promoted to the 6DJ state by absorbing the energy from the 2F5/22F7/2 transition of Yb3 (9750 cm1).[33] Thus, UV emission at 253, 273, 276, 279,
306, and 311 nm from the 6DJ, 6IJ, and 6PJ states of Gd3 ions can be obtained. Gd3 ions can even show vacuum ultraviolet (VUV) emissions at 196, 198, 203, and 204 nm due to the
transitions from the 6G13/2, 6G3/2, 6G11/2,5/2,9/2, and 6G7/2 to 8S7/2 states through the same process (Figure 1b,c).[34] Similarly, in Yb3/Er3/Gd3 triply-doped systems, Er3 ions also can transfer energy to Gd3 ions for UV emission by 980 nm excitation.[35]
To realize an efficient UV emission process through mul- tiphoton upconversion, selecting appropriate host materials is essential.[24a,36] For example, Capobianco and co-workers reported that LiYF4-based UCNPs were preferable to the NaYF4- based counterparts in some cases, especially for UV-blue upcon- version emission.[37] Recently, Fiorenzo Vetrone and co-workers investigated the upconversion emission of LiYF4:Yb3/Tm3 (25/0.5%) UCNPs with sizes ranging from 5 to 90 nm, dem- onstrating that the upconversion emission gradually enhanced as the nanoparticle size increased. The researchers also showed that the upconversion emission could be enhanced by coating a 4–5 nm LiYF4 shell on 10 nm LiYbF4:Tm3 (0.5%) core nanopar- ticles (Figure 2a).[38] By correlating upconversion luminescence with nanoparticle size and surface coating, this study provides

Figure 2. UV emission by 980 nm excitation. a) Upconversion emission spectra of LiYF4:Yb/Tm (25/0.5 mol%) (top panel) and LiYbF4:Tm (0.5 mol%)/ LiYF4 core–shell UCNPs (bottom panel) under 980 nm excitation. Reproduced with permission.[38] Copyright 2018, American Chemical Society.
b) Upconversion emission spectra of SrLuF:Yb/Tm (28/0.5%) (top panel) and SrYbF:Tm (1%) UCNPs under 980 nm excitation. Reproduced with permission.[41] Copyright 2020, Wiley-VCH. c) Upconversion emission of Cs2NaYF6:Yb/Tm and -NaYF4 UCNPs. Inset: schematic illustration of the cor- responding crystal structures. Reproduced with permission.[42] Copyright 2021, Royal Society of Chemistry. d) Schematic of confining energy migration using sandwiched NaYF4@NaYbF4:Tm (1 mol%)@NaYF4 UCNPs and e) the corresponding upconversion emission spectrum under 980 nm excitation. Inset: emission intensity at 290 nm and integrated emission intensity over 250–850 nm as a function of Yb3 concentration. Reproduced with permis- sion.[45] Copyright 2016, Springer Nature. f) Upconversion emission spectra of NaYF4:Yb/Tm (30/0.5%) UCNPs and UCNPs with DPA in chloroform suspension under long (2 ms) and short (10 s) pulse excitations. Reproduced with permission.[47] Copyright 2018, American Chemical Society.

Adv. Optical Mater. 2023, 11, 2201716
2201716 (3 of 16)
© 2022 Wiley-VCH GmbH
21951071, 2023, 11, Downloaded from https://onlinelibrary.wiley.com/doi/10.1002/adom.202201716 by La Salle University Connelly Lib, Wiley Online Library on [25/07/2023]. See the Terms and Conditions (https://onlinelibrary.wiley.com/terms-and-conditions) on Wiley Online Library for rules of use; OA articles are governed by the applicable Creative Commons License

useful guidelines for designing UCNPs with desired proper- ties. It is worth noting that heavy Yb3 doping also facilitates UV upconversion luminescence by providing a high density of optical centers to collect and sustain the energy of the excitation light.[39]
Host materials consisting of alkaline-earth metal ions have also received considerable attention in 980 nm-to-UV upcon- version. Especially, alkaline-earth fluorides (MF2, M2  Ca2, Sr2, Ba2) have been widely used to construct UCNPs due to their high optical transparency, as well as superior chem- ical and thermal stability.[40] For example, Dionne and co- workers studied the emission spectra of SrLuF co-doped with Yb3/Tm3 (28/0.5%) and SrYbF singly-doped with Tm3 (1%). They found that the UV upconversion emission gradually improved as the core size increased. Similarly, the UV emission was also enhanced after coating a CaF2 shell around the upcon- version core (Figure 2b).[41]
Confining Ln3 energy migration in specific host lattices is also a promising way of activating intense multiphoton upcon- version emission.[36] The Cs2NaYF6 crystal has been reported to effectively confine the energy migration between Ln3 dopants for its octahedron structure, in which the Na and Y3  ions are surrounded by six halogen ions and the unit cell parameters (a  b  c  9.08 Å) are much larger than those of -NaYF4 (a  b  c  5.47 Å) with the same space group. However, the previous syntheses were mainly based on hydrothermal pro- cessing and solid-state reaction, yielding large-sized bulk crys- tals. Recently, Chen and co-workers proposed a facile method to control the synthesis of Cs2NaYF6:Yb/Tm nanoplatelets for emitting strong UV light (Figure 2c).[42] This work offers a valu- able addition to the library of NIR-to-UV UCNPs.
Core–shell nanostructural engineering is a powerful com- plementary to compositional design for constructing 980 nm- to-UV upconversion. Notably, designing and synthesizing core–shell nanostructured UCNPs based on tetrafluoride hosts (e.g., LiLnF4, NaLnF4, and KLnF4; Ln  Y, Gd, Lu) have lots of advantages such as standard preparation protocol,[14] controllable morphology,[16,27b] tunable size,[12,43] and enhanced upconversion emission.[44] In a representative example, our group designed a core–shell–shell nanostructure composed of NaYF4@NaYbF4:Tm@NaYF4 for confining energy migration in Yb3 ions to emit strong UV light at 290 nm under 980 nm excitation (Figure 2d).[45] By controlling the thickness of the NaYbF4:Tm layer, we demonstrated that the confinement of energy migration in a prescribed space could suppress energy reduction and improve the local density of excitation energy (Figure 2e). At an optimal shell thickness of 3 nm, the Tm3 emission at 290 nm was enhanced by over 45-fold compared to nanoparticles doped low concentration of Yb (19%). Com- pared to the synthesis of special host materials for intensive UV emission, the core/shell design enhances optical tunability in a given nanoparticle composition.
Recently, Zhou and co-workers designed a modified core–shell structure composed of LiYbF4:Tm (1 mol%)–LiYbF4@LiYF4 to emit strong UV light at 289 (1I6/3H6), 347 (1I6/3F4), and 362 nm (1D2/3H6) through spatial confinement of the lanthanide activa- tors inside LiYbF4 sensitizing lattice.[46] By tuning the Yb3 con- centration in the LiYbF4 sensitizing margin region, they demon- strated that a higher Yb3 sensitizer concentration could boost
the localized energy density to activate the multiphoton upcon- version process, realizing a high-efficiency 980 nm-to-UV upcon- version process. They revealed that the optimal separation of the LiYbF4 sensitizing margin region and Tm3 ions is 2 nm by con- trolling the thickness of the LiYbF4 region.
UV upconversion emission can also be enhanced by con- trolling excitation parameters. Recently, Romanowski and co- workers adopted a strategy to boost upconverted UV emissions by modulating excitation pulse width.[47] They demonstrated that UV upconversion emission of NaYF4:Yb/Tm (30/0.5%) nano- particles was gradually enhanced following pulse width increase from 10 s to 2 ms, as shown in Figure 2f. The authors also selected 9,10-diphenylanthracene (DPA), a fluorescent probe that can participate in the energy transfer, demonstrating that the energy of the UCNPs produced by the long excitation pulses is available to the energy acceptor introduced to the system.

UV Emission by 808 nm Excitation

Excitation at 808 nm is advantageous over 980 nm for bio- medical applications. Since biological tissues display maximum transparency in the 700–900 nm range,[48] 808 nm excitation can overcome the overheating issues associated with water absorption and improves the penetration depth in deep-tissue applications. Organic dye molecules, such as indocyanine green (ICG) and IR-806 with high absorptivity at 808 nm, have been attached to the surface of NaGdF4 or NaYF4-based UCNPs for UV emission by 808 nm excitation.[49] However, using organic dye to sensitize UCNPs suffer from limitations in biological applications due to their low biostability, poor photostability, and potential safety issues. Therefore, the research is mainly directed to Nd-sensitized systems.[50]
Conventionally, the doping concentration of Nd3 in upcon-
version materials should be kept at a very low level to minimize the quenching effect of Nd3 and upconverting activators (i.e., Er3, Tm3, and Ho3).[51] To break through this predicament, core–shell nanostructure has been widely used to enhance upconversion emission by spatially confining upconverting activators and Nd3 sensitizers in different layers of the host materials.[50] In a later example, Yao and co-workers proposed a meaningful strategy to further enhance upconversion emis- sion by introducing a transition layer into the core–shell struc- ture.[52] The transition layer severed as a quenching-shield layer that suppressed energy back-transfer from activators to the Nd3 ions (Figure 3a). As a result, an unusually high concentra- tion of Nd3 ions (90%) can be doped in the sandwich structure to achieve highly efficient upconversion emissions of Tm3, Ho3, and Er3 ions under 808 nm excitation (Figure 3b).
In 2019, Su and co-workers reported a NaGdF4-based core– multishell nanostructure composed of NaGdF4:Yb/Tm@ NaGdF4:Yb@NaGdF4:Nd/Yb@ NaGdF4 (Figure 3c).[53] By controlling the dopant concentration and nanostructure, they achieved a strong upconversion UV luminescence in the same nanostructure under both 808 and 980 nm excitation (Figure 3d). Under 808 nm excitation, Nd3 ions served as the sensitizer to harvest the 808 nm photons and then transfer the absorbed energy to Yb3 ions, which acted as an energy migrator to bridge the energy transfer from Nd3 to activators (Tm3, Er3, and Ho3)

Adv. Optical Mater. 2023, 11, 2201716
2201716 (4 of 16)
© 2022 Wiley-VCH GmbH
21951071, 2023, 11, Downloaded from https://onlinelibrary.wiley.com/doi/10.1002/adom.202201716 by La Salle University Connelly Lib, Wiley Online Library on [25/07/2023]. See the Terms and Conditions (https://onlinelibrary.wiley.com/terms-and-conditions) on Wiley Online Library for rules of use; OA articles are governed by the applicable Creative Commons License

Figure 3. UV emission by 808 nm excitation. a) Schematic illustration of energy transfer and migration processes in three types of UCNPs. Reproduced with permission.[52] Copyright 2014, Wiley-VCH. b) Upconversion emission spectra of a series of core–shell nanoparticles. Reproduced with permis- sion.[52] Copyright 2014, John Wiley and Sons. c) Schematic illustration of NaGdF4-based core–multishell nanoparticles. Reproduced with permission.[53] Copyright 2019, Royal Society of Chemistry. d) Upconversion emission spectra of the NaGdF4-based core–multishell nanoparticles under 808 and 980 nm excitation. Inset: comparison of the integrated emission intensity. Reproduced with permission.[53] Copyright 2019, Royal Society of Chemistry.
e) Schematic illustration of the energy transfer process in the NaGdF4-based core–multishell nanoparticles upon 808 and 980 nm excitation (E  Tm3, Er3, or Ho3). Reproduced with permission.[53] Copyright 2019, Royal Society of Chemistry. f) Schematic illustration of UCEL mechanism to produce UVC emission in a core–multishell nanoparticle. Reproduced with permission.[54] Copyright 2021, Springer Nature. g) Upconversion emission spectrum
of the core–multishell nanoparticles under 808 nm excitation. Reproduced with permission.[54] Copyright 2021, Springer Nature.

(Figure 3e). Alternatively, the upconversion emission can be established through the Yb3  Tm3 energy transfer pathway under 980 nm excitation. However, the UV emission was less efficient by 980 nm excitation due to the depletion of Yb3 energy in the outer shell layer by ground-state Nd3.
Recently, Su and co-workers reported a revised core–multi- shell architecture composed of NaGdF4:Yb/Tm@NaYF4:Yb@ NaGdF4:Yb/Nd@NaGdF4 to preserve the upconverted energy inside the core domain and effectively restrict energy dissipa- tion by interior traps for efficient conversion of 808 nm excita- tion into deep UV emissions (Figure 3f).[54] By using NaYF4:Yb as an interlayer that is inert to Gd3, they achieved intense UV upconversion emission of Gd3 ions at 253 nm (6D9/28S7/2), 273 nm (6IJ8S7/2), 276 nm (6IJ8S7/2), 279 nm (6IJ8S7/2),
306 nm (6P5/28S7/2), and 311 nm (6P7/28S7/2). The researchers proposed a novel upconverted excitation lock-in (UCEL) mode, enabled by the NaYF4:Yb3 interlayer that blocks the energy transfer from Gd3 to interior energy traps. The Gd3 network in the core domain thus can recycle the upconversion energy for strong UV emission (Figure 3g). This work highlights the importance of local structure in controlling energy transfer for enhancing upconversion processes.

UV Emission by 1550 nm Excitation

In comparison with 980 and 808 nm NIR laser excitation, 1550 nm NIR laser is safer for human eyes because the cornea

Adv. Optical Mater. 2023, 11, 2201716
2201716 (5 of 16)
© 2022 Wiley-VCH GmbH
21951071, 2023, 11, Downloaded from https://onlinelibrary.wiley.com/doi/10.1002/adom.202201716 by La Salle University Connelly Lib, Wiley Online Library on [25/07/2023]. See the Terms and Conditions (https://onlinelibrary.wiley.com/terms-and-conditions) on Wiley Online Library for rules of use; OA articles are governed by the applicable Creative Commons License

and lens do not absorb radiations beyond 1400 nm.[55] In addi- tion, 1550 nm light lying in the NIR-II region offers substan- tially low tissue scattering and autofluorescence,[56] giving rise to a deeper penetration depth (up to 22 mm) than NIR-I (700–900 nm, 1–6 mm), and therefore, more opportunities for biological applications.[57] On a separate note, 1550 nm is within the telecommunication wavelength range, where many inex- pensive and high-performance lasers and optical components are readily available in the mature industry.
Upconversion of 1550 nm light typically relies on Er3 ions as
both the sensitizer and activator. For example, In 2011, Prasad and co-workers prepared colloidal LiYF4:Er3 nanocrystals to emit intense upconversion emission of Er3 under 1490 nm exci- tation.[58] The colloidal LiYF4:Er3 nanocrystals showed upcon- version emission of Er3 at 550, 670, 800, and 970 nm, with an overall upconversion photoluminescence quantum yield of 1.2%. In 2018, Huang and co-workers designed a UCNP composed of NaYF4:Yb/Er/A (A: Nd3, Eu3, Ho3, and Tm3).[59] By studying the spectra of the nanocrystals, they demonstrated that Er3 ions could transfer energy to co-doped activators that generate upconversion emissions ranging from around 400 to 1200 nm. Additionally, they found the upconversion emission using Er3 sensitizer could be modulated through both co-doping of Yb3 ions and coating of NaYF4 and NaYF4:Er shells. Recently, Zhang and co-workers proposed a novel mechanistic strategy to realize upconversion emission from a series of lanthanide ions under 1550 nm excitation.[60] The upconversion emission of Tm3, Gd3, Eu3, and Tb3 could be realized through multilayer core–shell nanostructures composed of the NaErF4:Yb/Y(10/40
mol%)@NaYbF4@NaYF4:Yb/Tm(50/2 mol%)@NaYF4, NaErF4:Yb/Y(10/40 mol%)@NaYbF4@NaGdF4:Yb/Tm(50/1 mol%)@NaYF4, and NaErF4:Yb/Y(10/40 mol%)@NaYbF4@ NaGdF4:Yb/Tm(50/1 mol%)@NaYF4:A (A  Eu, Tb; 5 mol%). In these nanostructures, Er3 ions as sensitizers absorb 1550 nm excitation light followed by energy transfer to Yb3 as an energy- migration mediator, which further transfers energy to activa- tors, resulting in upconversion emission of a series of activators. These works demonstrate the versatility of Er3 ions for sensi- tizing various upconversion processes.
To achieve strong UV emission under 1550 nm excitation, our group proposed a strategy that combines a core–shell nano- structure and an integrated optical waveguide circuit excitation platform for minimizing non-radiative loss of excitation energy (Figure 4a).[61] By studying the concentration quenching effect, we demonstrated the emission produced from the 4F9/2 state of Er3 (658 nm) was gradually enhanced by heavy doping of Er3 ions as the sensitizer, but the UV and blue upconversion emissions were only marginally intensified. Through the inte- grated optical waveguide circuit excitation platform, distinct UV upconversion emission at 380 nm of Er3 ions was achieved from the NaErF4@NaYF4 UCNPs under 1550 nm excitation (Figure 4b), demonstrating an overall energy conversion effi- ciency of over 5%. The results were ascribed to the suppres- sion of the cross-relaxation-induced quenching effect due to the high excitation power of the optical waveguide circuit.
Very recently, our group proposed a tandem upconver- sion process for the indirect generation of UV upconver- sion emission of Tm3 ions under 1550 nm excitation.[62] By

Figure 4. UV emission by 1550 nm excitation. a) Schematic energy diagram of suppressing concentration quenching in a NaErF4@NaYF4 core–shell nanoparticle under 1532 nm excitation. Reproduced with permission.[61] Copyright 2019, Springer Nature. b) Upconversion emission spectrum of the NaYF4:Er@NaYF4 nanoparticles under 1550 nm excitation through a microring resonator (inset). Reproduced with permission.[61] Copyright 2019, Springer Nature. c) Schematic illustration of DU in a NaYF4:Yb/Tm@NaErF4:Ce@NaYF4 core–shell–shell nanoparticle. Reproduced with permission.[62] Copyright 2022, Springer Nature. d) Upconversion emission spectrum of the NaYF4:Yb/Tm@NaErF4:Ce@NaYF4 core–shell–shell nanoparticles by 1550 nm excitation through a waveguide circuit (inset). Reproduced with permission.[62] Copyright 2022, Springer Nature.

Adv. Optical Mater. 2023, 11, 2201716
2201716 (6 of 16)
© 2022 Wiley-VCH GmbH
21951071, 2023, 11, Downloaded from https://onlinelibrary.wiley.com/doi/10.1002/adom.202201716 by La Salle University Connelly Lib, Wiley Online Library on [25/07/2023]. See the Terms and Conditions (https://onlinelibrary.wiley.com/terms-and-conditions) on Wiley Online Library for rules of use; OA articles are governed by the applicable Creative Commons License

combining the NaYF4:Yb/Tm@NaErF4:Ce@NaYF4 core–shell– shell UCNPs and the waveguide circuit excitation platform (Figure 4c), distinct UV upconversion of Tm3 ions at 290, 347, and 362 nm was achieved by 1550 nm excitation (Figure 4d). By systematically investigating the energy cascade process, we demonstrated a domino upconversion (DU) scheme that relies on three key points. First, doping Ce3 ions is essential for achieving the DU process by suppressing high-order upconver- sion in Er3 sensitizers, and the optimal Ce3 doping concen- tration was determined to be 30%. Second, doping Yb3 ions is critical for mediating the energy transfer from Er3 ions to Tm3 ions, in which excited energy is further amassed. Third, constructing the core–shell–shell nanostructure is a necessity for eliminating undesired energy exchange interactions among the Yb3, Tm3, Ce3, and Er3 ions. This work largely expands the scope of Er3-sensitized upconversion.

NIR-to-UV Upconversion for Bioapplications
Indirect UV generation through UCNPs offers many advan- tages for biomedical applications such as remote light delivery, localized emission, deep tissue penetration, and minimum tissue damage. In addition, UCNPs are highly amenable to surface modification, which provides tailorable functionalities for diverse biomedical applications ranging from diagnostic sensing and imaging to cancer therapy.

Medical Diagnosis

In the past few years, optical sensing has been widely used for medical diagnostics due to its capability to precisely and sensi- tively detect changes in microenvironments. UCNPs have been proven to be a powerful tool for sensing and imaging a variety of ionic and molecular species in combination with photoac- tivated systems, nano/microdevices, and photoacoustic (PA) techniques.

Photoactivated Systems

Biological processes are subjected to complex influences of H/ OH ions, trace metal elements, and small biomolecules, which can induce diseases by an abnormal concentration or fluctua- tion.[63] For example, the lack of essential trace metal elements can cause the reduction or complete loss of enzyme activities, thereby blocking the synthesis and metabolism of hormones, proteins, and vitamins. However, their excessive accumulation may cause detrimental effects.[64] Therefore, it is important to develop highly selective and sensitive sensors to detect pH, metal elements, and biomolecules in living organisms.[63b,65]
Constructing photoactivated systems is a powerful strategy for sensitive biodetection. There are two basic requirements for constructing a photoactivated system: a photoactivated com- pound for probing the analyte and a light source for activating the compound.[66] The sensing activity of the photoactivated sensors is inert to target analytes before a photolysis reaction of photoactivated compounds induced by light irradiation, thereby
enabling high spatial and temporal precisions compared to con- ventional sensing systems.[67] As photoactivated compounds are often responsive to UV/vis light that has poor penetration depth in tissues, its practical applications in biomedicine have met with limited success.[68] Therefore, the research has shifted to composite systems consisting of UCNPs as light transducers, which permit indirect photoactivation by NIR illumination.
High precision sensing of pH was demonstrated by Zhao and co-workers using a DNA nanomachine, which was designed by rational engineering of the DNA motif with a light-responsive element (Figure 5a,b).[8c] In this system, the photocleavable (PC)-group contained complementary DNA (PC-strand) was utilized to block the i-motif strand (I-strand). Due to the Förster resonance energy transfer (FRET) effect between Cy5 in the PC- stand and the quencher in the I-strand, the fluorescence signal was low. By irradiation of upconverted UV light, the PC bond will be photolyzed, causing a decrease in the binding affinity between the PC-strand and I-strand. Consequently, the I-strand will fold into an intramolecular i-motif at low pH, resulting in the dissociation of the cleaved PC-strand and an increase in fluorescence due to the elimination of the FRET effect. The remotely controlled DNA nanodevice is promising for time- resolved activation of pH sensing and imaging in living cells.
Li and co-workers realized optical detection of metal ions by conjugating a photocaged Zn2-specific DNAzyme to NaYF4:Yb/ Tm@NaYF4 UCNPs (Figure 5c).[69] In the DNAzyme–UCNP sensor system, a carboxyfluorescein (FAM) fluorophore and a Black Hole Quencher-1 (Q1) were functionalized to opposite ends of the substrate strand, with another Dabcyl quencher (Q2) on the enzyme strand. A 2-nitrobenzyl photocage group (PG) was modified at the ribonucleotide adenosine (rA) site to protect the substrate strand from metal-ion-induced cleavage, which could be photodissociated by the upconverted UV emis- sion at 365 nm. After PG was photodissociated, the presence of the target metal ion would lead to the breakage of the substrate strand into two product strands (P1 and P2) due to the reduced melting temperature. Consequently, the P2 strand with the fluorophore would be dehybridized from the enzyme strand, resulting in fluorescence turn-on. The sensor was used to detect Zn2 ions in zebrafish 3 dpf larvae, showing an enhance- ment of luminescence signal in response to endogenous Zn2 in the head region and the body region (Figure 5d).
In another development, Li and co-workers reported a novel DNA nanodevice that combines a photoactivatable DNA probe with UCNPs for miRNA detection. (Figure 5e).[70] They intro- duced a PC bond into the hairpin loop of a molecular beacon to construct the UV light-responsive DNA probe (PBc), which was labeled with fluorophore Cy5 and black hole quencher (BHQ2) at the opposite ends. In their design, the fluorophore Cy5’s fluorescence was quenched by BHQ2 through FRET. When the probe was linked by a PC bond, the probe would temporarily inert to recognize and detect the target miRNA. After being irradiated by upconverted UV light, the PC bond would lyse and the cleaved PBc would target miRNA, resulting in strong fluorescence from Cy5. Compared to untreated Hela cells, the Hela cells treated with miR-21 inhibitor/mimic showed distinguishable decreased/increased fluorescence signals upon PBc-UN treatment and NIR light activation (Figure 5f). Similarly, the tumoral mice treated with PBc-UN and NIR

Adv. Optical Mater. 2023, 11, 2201716
2201716 (7 of 16)
© 2022 Wiley-VCH GmbH
21951071, 2023, 11, Downloaded from https://onlinelibrary.wiley.com/doi/10.1002/adom.202201716 by La Salle University Connelly Lib, Wiley Online Library on [25/07/2023]. See the Terms and Conditions (https://onlinelibrary.wiley.com/terms-and-conditions) on Wiley Online Library for rules of use; OA articles are governed by the applicable Creative Commons License

Figure 5. Biosensing and detection by photoactivated systems. a) Schematic of the DNA nanomachine for pH sensing in living cells. Reproduced with permission.[8c] Copyright 2019, American Chemical Society. b) Confocal fluorescence images showing the pH sensing performance of I-PD/UC and I-nPD/UC with and without NIR irradiation, respectively. Scale bar: 10 m. Reproduced with permission.[8c] Copyright 2019, American Chemical Society. c) Schematic illustration of a DNAzyme-based nanosensor consisting of a UCNP light transducer. Reproduced with permission.[69] Copyright 2018, American Chemical Society. d) Confocal images of Zn2 detection by the DNAzyme–UCNP sensor in zebrafish 3 dpf larvae. Scale bar: 500 m. Reproduced with permission.[69] Copyright 2018, American Chemical Society. e) Schematic illustration of a DNA nanodevice for NIR light-activated miRNA sensing in vivo. Reproduced with permission.[70] Copyright 2019, American Chemical Society. f) Confocal images of various HeLa cells by DNA nanodevice treatment and NIR light activation. Scale bar: 10 m. Reproduced with permission.[70] Copyright 2019, American Chemical Society.
irradiation showed an obvious fluorescence signal up to 1.88- and 1.67-fold higher than those treated with PBc-UN but without NIR irradiation. The group also adopted the DNA nanodevice for sensing adenosine triphosphate (ATP),[71] enzymes,[72] and mitochondrial miRNAs.[73]

Upconversion Nano/Microdevices

In addition to photoactivated systems, fixed nano/microdevices have also been invented for biosensing. For example, Hirsch and co-workers constructed a nanoengineered interface to
detect vitamin B12 (vitB12) in serum (Figure 6a).[65c] The nano- engineered interface comprising a gold nanotriangle array can realize intensive upconversion UV emission of the NaYF4:Yb/Tm UCNPs under low-power 980 nm excitation (13 W cm2). Owing to the electromagnetic field (EMF) generated by free electrons at the corners of the triangle, the nanoengineered interface offered 16 times stronger UV emission than a con- tinuous gold film. Using the nanoengineered interface, vitamin B12 was quantitatively detected based on its attenuating effect on the upconversion luminescence (Figure 6b). Notably, the luminescence of the UCNPs in a cuvette was almost unaffected by vitB12 in similar conditions.

Adv. Optical Mater. 2023, 11, 2201716
2201716 (8 of 16)
© 2022 Wiley-VCH GmbH
21951071, 2023, 11, Downloaded from https://onlinelibrary.wiley.com/doi/10.1002/adom.202201716 by La Salle University Connelly Lib, Wiley Online Library on [25/07/2023]. See the Terms and Conditions (https://onlinelibrary.wiley.com/terms-and-conditions) on Wiley Online Library for rules of use; OA articles are governed by the applicable Creative Commons License

Figure 6. Biodetection by nano/microdevices. a) Schematic illustration of the fabrication of a nanoengineered interface. Reproduced with permission.[65c] Copyright 2018, American Chemical Society. b) Emission spectra of NaYF4:Yb/Tm attached to the nanoengineered interface in the presence of an increasing amount of vitB12 ranging from 3 to 634 nm. Reproduced with permission.[65c] Copyright 2018, American Chemical Society. c) Schematic setup of a microtoroidal resonator platform. Reproduced with permission.[62] Copyright 2022, Springer Nature. d) Optical image of a PS sphere (300 nm in diameter) attached to the microresonator structure (100 m in diameter). Reproduced with permission.[62] Copyright 2022, Springer Nature.
e) Statistics of Pth values of six microresonators without (bottom panel) and with a PS sphere attached at different points (top panel). Reproduced with permission.[62] Copyright 2022, Springer Nature.

Our group designed an upconversion microdevice as a high- quality sensing platform by incorporating NaYF4:Yb/Tm@ NaErF4:Ce@NaYF4 UCNPs into a microtoroidal resonator (Figure 6c).[62] The microtoroidal resonator with high-Q permitted UV lasing via the UCNPs under excitation of 1550 nm. In the pres- ence of small biological species, however, the Q-factor of the device would be compromised and lead to an increase in threshold pump power (Pth) and a decrease in lasing intensity. A polystyrene (PS) sphere of 300 nm in diameter was used as the stimulant of cancer cell secretion to conduct the sensing measurement (Figures 6d,e). Due to perturbation induced by the PS sphere, Pth values of the 290 nm lasing increased considerably from 0.13 to 2.34 J cm2, caused by a significant reduction of the Q-factor (Figure 6e).

Photoacoustic Imaging

The physical basis of PA imaging is the conversion of electro- magnetic energy, such as optical or radio-frequency waves, into acoustic waves due to thermoelastic expansion. By measuring the time of arrival of the acoustic waves and knowing the speed of sound, an image can be reconstructed.[74] PA imaging com- bines optical excitation with ultrasound detection to achieve imaging beyond the limit of light diffusion, realizing high contrast and good spatial resolution.[75] Contrast agents are the core element of the PA imaging technique, which can improve
image quality by changing the optical or ultrasonic perfor- mances of the surrounding tissue. UCNPs in PA imaging can function as contrast agents to generate acoustic waves or as light transducers to modulate other PA agents.
