Repository: zefenghhh/zefenghhh.github.io

File: 2022王峰综述Wei-2023-Tuning Near-Infrared-to-Ultraviolet Upconversion in Lanthanide-Doped Nanoparticles for Biomedical Applications.html (part 2 of 2)
Tuning Near‐Infrared‐to‐Ultraviolet Upconversion in Lanthanide‐Doped Nanoparticles for Biomedical Applications
In 2014, Tan and co-workers demonstrated that lanthanide- doped particles could produce PA contrasts due to non-radiative relaxations. By studying the 1530 nm IR emission properties of NaYF4:Yb/Er particles corresponding to the 4I13/2  4I15/2 transi- tion of Er3, they showed that energy loss through non-radiative relaxations could proportionally generate useful PA signals.[76] In 2016, the team further studied the size and shell effects on the PA properties of NaYF4:Yb/Er nanoparticles. The results showed that by increasing the particle size from 11 to 38 nm, the PA amplitude was enhanced due to the suppression of energy dissipation at the nanoparticle surface. Thus, the absorbed exci- tation energy was effectively transformed into PA signals by non-radiative relaxation within the lanthanide levels.[77] The PA signal amplitude was further increased by 10–30% by coating the NaYF4:Yb/Er nanoparticles (11, 18, 29, 38 nm) with a protec-
tive shell of NaYF4 (18, 18, 11, 12 nm), which spatially separated lanthanide ions and surface quenchers. These studies substan- tiate the viability of UCNPs for PA imaging and raise the quest for further increasing PA productivity.
To enhance the PA signals of UCNPs, Chen and co-workers developed a composite contrast agent by coating NaYF4:Yb/ Tm/Nd@NaYbF4@NaYF4:Nd with a photoswitchable

Adv. Optical Mater. 2023, 11, 2201716
2201716 (9 of 16)
© 2022 Wiley-VCH GmbH
21951071, 2023, 11, Downloaded from https://onlinelibrary.wiley.com/doi/10.1002/adom.202201716 by La Salle University Connelly Lib, Wiley Online Library on [25/07/2023]. See the Terms and Conditions (https://onlinelibrary.wiley.com/terms-and-conditions) on Wiley Online Library for rules of use; OA articles are governed by the applicable Creative Commons License

Figure 7. UCNP-based PA imaging. a) The principal concept of PA enhancement using UCNP@PAA-Azo. Inset: digital photograph of a nude mouse showing the region photographed in PA imaging. Reproduced with permission.[78] Copyright 2019, Wiley-VCH. b) 3D volume rendering (top panel) and 2D (bottom panel) PA images of the vasculature of the hind limb of a nude mouse after injection of UCNPs and UCNPs@PAA-Azo. Scale bar: 10 mm. Reproduced with permission.[78] Copyright 2019, Wiley-VCH. c) Schematic illustration of the working principle of the PAPSI. Reproduced with permission.[79] Copyright 2022, Wiley-VCH. d) PA images of HeLa cells labeled with the photoswitchable nanoprobe in living mice.[79] Scale bar: 2 mm. Reproduced with permission.[79] Copyright 2022, Wiley-VCH.

azobenzene-containing photoisomerization polymer (PAA-Azo) (Figure 7a).[78] The PAA-Azo functions as antennae, converting the UV and blue emissions of the UCNPs into ultrasound waves. Owing to vibrations caused by trans–cis–trans changes, the UCNPs@PAA-Azo demonstrated a higher PA intensity compared to UCNPs without PAA-Azo coating in imaging the hind limb of nude mice (Figure 7b).
Very recently, Rao’s group reported a design that uses light to reversibly modulate the PA emission for photoacoustic photoswitching imaging (PAPSI) in living mice (Figure 7c).[79] The contrast agent consisted of NaYF4:Yb/Tm@NaYF4 UCNPs and photoswitchable small molecules (3ThacacH), which can be switched ON by upconverted UV emission under 980 nm excitation and OFF by far-red light (680 nm). Reversibly photo- switching of the nanoparticle-based probe reliably removed strong tissue background, thereby, dramatically increasing the contrast-to-noise ratio. As shown in Figure 7d, a high con- trast PA image of 106 implanted HeLa cells (a contrast-to-noise ratio of 7.50) could be realized by 5 PAPSI cycles. At the same time, imaging a lower number of implanted cells could also be achieved by increasing the PAPSI cycle numbers.

Cancer Therapy

Cancer has  constantly threatened human lives. However, traditional cancer therapies (e.g., chemotherapy and radio-
therapy) have shown limited therapeutic outcomes. It is thus imperative to develop new treatments for cancer therapy. Photosensitive materials based on UCNPs are promising for efficiently destructing tumors through controlled drug delivery and PDT.

Drug Delivery

Over the past decade, UCNPs-based drug delivery systems (DDSs)  have been extensively explored  for cancer therapy because UCNPs as light transducers can overcome the draw- backs of poor tissue penetration and inevitable living tissue damage by direct UV-light controlled drug release. In addition, UCNPs permit localized UV generation for controllable drug release with high spatial resolutions.
The strategy of constructing photocaged systems is an ideal approach to effectively control drug release for cancer therapy.[8a,80] In a representative example, Xing and co-workers designed a nanostructure that adopts a mesoporous silica shell around NaYF4:YbTm@NaYF4 UCNPs to encapsulate antitumor drug doxorubicin.[8a] The UCNPs can convert the 980 nm light into UV emission to realize the photocleavage of the o-nitrobenzyl (NB) caged linker to control drug release. By con- structing this photocaged system, high-efficiency drug release was achieved in cancer cells, providing a new chance for drug release in living systems.

Adv. Optical Mater. 2023, 11, 2201716
2201716 (10 of 16)
© 2022 Wiley-VCH GmbH
21951071, 2023, 11, Downloaded from https://onlinelibrary.wiley.com/doi/10.1002/adom.202201716 by La Salle University Connelly Lib, Wiley Online Library on [25/07/2023]. See the Terms and Conditions (https://onlinelibrary.wiley.com/terms-and-conditions) on Wiley Online Library for rules of use; OA articles are governed by the applicable Creative Commons License

In 2017, Qu and co-workers developed a NIR-controlled cage mimicking system for cancer therapy, which avoided the complex drug modification procedure. In their design, photo- chromic spiropyran was anchored on mesoporous silica-coated UCNPs (UCNP-SP), as shown in Figure 8a,b.[80] The cage mim- icking system can conceal the hydrophobic drug inside the nanocarrier with high stability and release the drug through the “open” state of hydrophilic spiropyran, which is activated by the UV emission of the UCNPs.
Light-activated platinum(IV) prodrugs can avoid damage to normal tissue compared to other anticancer drugs like cisplatin. Lin and co-workers achieved activation of trans- platinum(IV) pro-drugs, trans,trans,trans-[Pt(N3)2(NH3)(py) (O2CCH2CH2COOH)2] (denoted as DPP) using NaYF4:Yb3/ Tm3@NaGdF4:Yb3 UCNPs.[81] By conjugating DPP on the surface of UCNPs and then coating a monolayer of PEG to con- struct the DDS, they realized UV upconversion luminescence under 980 nm excitation to activate platinum(IV) pro-drugs for
constricting tumor growth. In 2017, the team further developed a UCNPs-Pt(IV)@PEG-PAH-DMMA nanoplatform by loading Pt(IV) prodrugs on NaYF4:Yb/Tm UCNPs.[82] Using this nano- platform, they realized efficient activation of the Pt(IV) prod- rugs to highly cytotoxic Pt(II) for cancer therapy through the UV light emitted from the UCNPs under 980 nm excitation, along with the reductive effect of glutathione (GSH) in cancer cells that can also efficiently activate the Pt(IV) prodrugs as highly cytotoxic Pt(II). Simultaneously, the PEG-PAH-DMMA polymer endowed the platform not only with high biocompat- ibility but also with prolonged blood circulation.
Owing to their huge advantages of biocompatibility, bio- degradability, low toxicity, and tunable size, liposomes have been widely used for constructing DDSs in combination with UCNPs.[83] For example, Zhang and co-workers reported a lipo- some DDS composed of NaGdF4:Yb/Tm (20/0.5%)@NaGdF4@ Azo-Lipo (Figure 8c).[84] The photoresponsive azobenzene (Azo) amphiphilic molecules can absorb the UV/vis emissions of

Figure 8. UCNP-based drug delivery. a) Schematic illustration of NIR-activated cage mimicking system for controlled drug delivery. Reproduced with permission.[80] Copyright 2017, Elsevier. b) Relative growth curves of tumors after treatment with the cage mimicking system and the control group. Reproduced with permission.[80] Copyright 2017, Elsevier. c) Schematic illustration of NIR-triggered azobenzene-liposome system for controlled drug delivery. Reproduced with permission.[84] Copyright 2016, Wiley-VCH. d) Growth curves of tumors after various treatments. Reproduced with permis- sion.[84] Copyright 2016, Wiley-VCH. e) Schematic illustration of UCNPs LAAzoBCAzo/DOX systems. Reproduced with permission.[85] Copyright 2019, Wiley-VCH. f) Relative volumes of tumors after treatment with UCNPs LAAzoBCAzo/DOX systems and the control group. Reproduced with permis- sion.[85] Copyright 2019, Wiley-VCH.

Adv. Optical Mater. 2023, 11, 2201716
2201716 (11 of 16)
© 2022 Wiley-VCH GmbH
21951071, 2023, 11, Downloaded from https://onlinelibrary.wiley.com/doi/10.1002/adom.202201716 by La Salle University Connelly Lib, Wiley Online Library on [25/07/2023]. See the Terms and Conditions (https://onlinelibrary.wiley.com/terms-and-conditions) on Wiley Online Library for rules of use; OA articles are governed by the applicable Creative Commons License

the UCNPs under 980 nm excitation and undergo reversible isomerization, causing continuous rotation-inversion move- ment of the liposome membrane, thereby realizing the con- trolled drug release for cancer therapy (Figure 8d).
Drug release by prolonged exposure to focused irradiation may cause thermal damage to biological tissues. Therefore, it is important to realize efficient drug release in a short expo- sure time. In 2019, Ju and co-workers reported a DNA–azoben- zene nanopump based on UCNPs for rapid and efficient drug release (Figure 8e).[85] In the UCNPs-LAAzoBCAzo/DOX-TAT-HA system (LA, LB, LC: DNA strands; Azo: Azobenzene; TAT: a nuclear localization peptide; HA: anionic hyaluronic acid), the NaYF4:Yb/Tm (30/0.5%)@NaYF4 UCNPs convert NIR light into UV/vis emission to change the conformation of the azo and trigger pump-type switcher DNA chains. By continuously changing the conformation of the azo in the hybridization zone of the DNA backbones, the azo served as an impeller pump to trigger cyclic DNA hybridization and dehybridization, thus, realizing rapid and efficient drug release for cancer therapy (Figure 8f). Notably, the authors demonstrated that this system could release 86.7% DOX under NIR light irradiation within 30 min.

Photodynamic Therapy

PDT has attracted significant attention for the treatment of various cancer by using light to activate therapeutic agents locally.[86] PDT based on UCNPs has been widely used for cancer therapy because UCNPs enable the activation of pho- tosensitizers by a broadened spectrum of lights, in addition to serving as a platform for photosensitizer coupling and delivery.[87]
Titanium dioxide (TiO2) can absorb UV light and generate reactive oxygen species (ROS). However, UV light has a lim- ited penetration depth in tissues, which limits its practical use in biomedicine. Combining UCNPs and TiO2 can solve this problem through NIR excitation. In a representative example, Lin and co-workers designed core/shell nanocomposites com- posed of TiO2-coated UCNP (UCNPs@TiO2) (Figure 9a).[88] In this nanocomposite, TiO2 nanoparticles can absorb the UV light converted by NaYF4:Yb/Tm@NaGdF4:Yb UCNPs and generate ROS to kill cancer cells and control tumor growth. Although the combination of UCNPs and TiO2 can be used to generate ROS and kill cancer cells, the low quantum efficiency of the UCNPs has limited its further application. Recently, Kim and co-workers reported a nanostructure composed of Au NR@ aTiO2@UCNPs,[89] in which Au core can enhance the upcon- version emission of the UCNPs by localized surface plasmon resonance (LSPR) for effective activation of TiO2 photosensi- tizers. In their work, the cancer cell viability through Au NR@ aTiO2@UCNPs nanocomposites treated was 28% compared to Au NR@aTiO2 (77.3%) and UCNP@aTiO2 (98.8%). The authors ascribed the results to efficient radical formation and LSPR- induced heat generation.
Low ROS yield is one of the reasons hindering the clinical translation of PDT. Fenton reaction can produce abundant ROS through the chain reaction between two valence iron (Fe2) and hydrogen peroxide (H2O2) under UV/vis irradiation,[90]
which could be a solution to this problem. Shi and co-workers reported a nanocomposite of UCSRF for cancer therapy based on the Fenton reaction.[90b] The researchers employed a mesoporous silica shell (representing S in UCSRF) coated on NaYF4:Yb/Tm@NaYF4 UCNPs (representing UC in UCSRF) for Fe2 (Fenton reagent, representing F in UCSRF) loading and used Ru2 (representing R in UCSRF) complex to bind mitochondrial DNA (Figure 9b). By designing this nanocom- posite, the cancer cells’ mitochondrial DNA can be damaged by the ROS produced by the Fenton reaction under 980 nm irradiation, which was manifested by reductions in cancer cell viability in vitro and tumor volume in vivo. In 2019, Lin and co-workers constructed a yolk mesoporous nanoplatform by coating a mesoporous ZnFe2O4 shell on NaGdF4:Yb/Tm@ NaGdF4:Yb UCNPs for cancer therapy.[91] The yolk mesoporous nanoplatform, designed as Y-UCSZ, comprised a UCNP, a silica interlayer, and a mesoporous ZnFe2O4 shell. The UCNPs can efficiently convert NIR photons into UV light, which can activate ZnFe2O4 to generate ROS based on the Fenton reac- tion. The produced ROS can efficiently kill cancer cells and control tumor growth.
Except for using the Fenton reaction to produce abundant ROS, exploring other oxidation radicals to promote PDT effi- cacy is also a promising strategy. For example, Bu and co- workers constructed a chlorine radical (·Cl) nano-generator composed of NaYF4:Yb/Tm (20/0.5%)@NaYF4@SiO2@Ag0/ AgCl@PEG (UCASP) for cancer therapy (Figure 9c).[92] Under 980 nm laser irradiation, the UCNPs emit UV/vis emission, which can be absorbed by the Ag0/AgCl heterostructure to transfer photogenic electrons to each other, thus effectively pro- ducing ·Cl of strong oxidation for cancer therapy. This strategy has a good effect on killing both normoxia and hypoxic tumors in vitro and in vivo.
The PDT efficiency may be reduced by the poor spectral match of UCNPs and photosensitizers. Therefore, finding appropriate photosensitizers is extremely urgent for devel- oping PDT.[93] In 2017, Bu and co-workers reported a UCNP (NaYF4:Yb/Tm (20/0.5%)@NaGdF4)-SnWO4 nanohybrid system (USW) to enhance PDT efficiency, in which SnWO4 has a broad UV/vis absorption, as shown in Figure 9d,e.[94] It can make full use of the upconverted emission from UCNPs and maximally produce ROS for cancer therapy. Based on cancer cell viability assay in vitro and tumor volume measure- ment in vivo, the USW showed remarkable NIR-induced ROS productivity.

Conclusion and Outlook

This review has described the recent development of NIR-to- UV light conversion through lanthanide-doped UCNPs and its utility in biomedicine. By judicious design of nanoparticle com- position coupled with core–shell nanostructural engineering, intense UV emissions are now readily accessible by NIR exci- tation of cost-effective diode lasers at 808, 980, and 1550 nm, respectively. These UCNPs as light transducers have enabled various biomedical detection and therapy techniques that rely on high-energy UV radiations for photoactivation or illumination. Nevertheless, several challenges remain for future applications

Adv. Optical Mater. 2023, 11, 2201716
2201716 (12 of 16)
© 2022 Wiley-VCH GmbH
21951071, 2023, 11, Downloaded from https://onlinelibrary.wiley.com/doi/10.1002/adom.202201716 by La Salle University Connelly Lib, Wiley Online Library on [25/07/2023]. See the Terms and Conditions (https://onlinelibrary.wiley.com/terms-and-conditions) on Wiley Online Library for rules of use; OA articles are governed by the applicable Creative Commons License

Figure 9. UCNP-based photodynamic therapy. a) Schematic diagram of UCNPs@TiO2-based NIR light-mediated PDT. Reproduced with permis- sion.[88] Copyright 2015, American Chemical Society. b) Schematic illustrations of ·OH radical generation based on the photo-Fenton reaction under NIR irradiation, which causes mtDNA damage. Reproduced with permission.[90b] Copyright 2017, Elsevier. c) Schematic diagram of chlorine radical (CCl) generation for tumor therapy through UCSAP (NaYF4:Yb/Tm (20/0.5%)@NaYF4@SiO2@ Ag0/AgCl@PEG). Reproduced with permission.[92] Copyright 2020, Wiley-VCH. d) Schematic illustration of UCNP (NaYF4:Yb/Tm (20/0.5%)@NaGdF4)-SnWO4 (USWs)-mediated PDT. Reproduced with permission.[94] Copyright 2018, Elsevier. e) TEM images of USWs (inset: enlarged view of the USWs). Reproduced with permission.[94] Copyright 2018, Elsevier.

in clinical settings. One weak link is the low quantum effi- ciency, a common problem of all UCNPs. Further progress in utilizing the photon conversion processes thus hinges on breakthroughs in the upconversion efficiency through inno- vative approaches. Besides, most NIR-to-UV UCNPs require complex material structure (e.g., core–multishell configura- tion), and thus, complicated synthesis procedures. To promote widespread applications of these UCNPs, it is also desirable to devise more succinct material compositions/structures that can be rapidly synthesized with high repeatability at low costs.
Despite the problems, the fantastic upconversion process will continue to be a viable approach for UV generation. By integrating lanthanide activators featuring f-d transitions such as Pr3 and Ce3 into the energy transfer chain, it is possible to realize broadband emissions with precisely tunable wave-
lengths beyond UVC.[95] Furthermore, the emission intensity of these UCNPs could be enhanced by surface modification with appropriate ligands/fluorophores and coupling with plas- monic/dielectric structures.[39b,96] By constructing the hybrid UCNPs, the functionality of the nanoparticles could also be substantially enriched, leading to the expansion of the applica- tions in air/water purification, biomedical instrumentation, gas sensing, and germicidal systems.

Acknowledgements
This work was supported by the Research Grants Council of Hong Kong (Nos. 11205219 and C5110-20G) and the National Natural Science Foundation of China (No. 21773200).

Adv. Optical Mater. 2023, 11, 2201716
2201716 (13 of 16)
© 2022 Wiley-VCH GmbH
21951071, 2023, 11, Downloaded from https://onlinelibrary.wiley.com/doi/10.1002/adom.202201716 by La Salle University Connelly Lib, Wiley Online Library on [25/07/2023]. See the Terms and Conditions (https://onlinelibrary.wiley.com/terms-and-conditions) on Wiley Online Library for rules of use; OA articles are governed by the applicable Creative Commons License

Conflict of Interest
The authors declare no conflict of interest.

Keywords
cancer therapy, medical diagnosis, near-infrared excitation, photon upconversion, ultraviolet emission

Received: July 24, 2022
Revised: September 6, 2022
Published online: October 25, 2022
a) Z. Qiu, J. Shu, J. Liu, D. Tang, Anal. Chem. 2019, 91, 1260;
b) Z. Luo, L. Zhang, R. Zeng, L. Su, D. Tang, Anal. Chem. 2018, 90, 9568.

a) S. Lv, K. Zhang, L. Zhu, D. Tang, Anal. Chem. 2020, 92, 1470;
Z. Qiu, J. Shu, D. Tang, Anal. Chem. 2018, 90, 12214.

a) F. Wang, X. Liu, Chem. Soc. Rev. 2009, 38, 976; b) B. Zheng,
J. Fan, B. Chen, X. Qin, J. Wang, F. Wang, R. Deng, X. Liu, Chem. Rev. 2022, 122, 5519.

a) H. Xu, S. Han, R. Deng, Q. Su, Y. Wei, Y. Tang, X. Qin, X. Liu,

Nat. Photonics 2021, 15, 732; b) S. Wen, Y. Liu, F. Wang, G. Lin,
J. Zhou, B. Shi, Y. D. Suh, D. Jin, Nat. Commun. 2020, 11, 6047;
S. Han, R. Deng, Q. Gu, L. Ni, U. Huynh, J. Zhang, Z. Yi, B. Zhao,
H. Tamura, A. Pershin, H. Xu, Z. Huang, S. Ahmad, M. Abdi-Jalebi,
A. Sadhanala, M. L. Tang, A. Bakulin, D. Beljonne, X. Liu, A. Rao,
Nature 2020, 587, 594.
  [26] a) A. Hlaváček, Z. Farka, M. J. Mickert, U. Kostiv, J. C. Brandmeier,
a) G. Jalani, R. Naccache, D. H. Rosenzweig, L. Haglund, F. Vetrone,
M. Cerruti, J. Am. Chem. Soc. 2016, 138, 1078; b) Z. Zhang,
M. K. G. Jayakumar, X. Zheng, S. Shikha, Y. Zhang, A. Bansal,
D. J. J. Poon, P. L. Chu, E. L. L. Yeo, M. L. K. Chua, S. K. Chee,
Y. Zhang, Nat. Commun. 2019, 10, 4586; c) M. Wei, Z. Yuan, M. Lu,
H. Ma, X. Xie, L. Huang, Chem. J. Chin. Univ. 2021, 42, 2313.

W. Gao, W. Zhang, G. Lu, Appl. Catal. B-Environ. 2017, 212, 23.

a) K. Zheng, S. Han, X. Zeng, Y. Wu, S. Song, H. Zhang, X. Liu, Adv. Mater. 2018, 30, 1801726; b) H. Suo, Q. Zhu, X. Zhang, B. Chen,
J. Chen, F. Wang, Mater Today Phys. 2021, 21, 100520.

K. Wang, Q. Wu, X. Wang, G. Liang, A. Yang, J. Li, Nanoscale 2020,
12, 10106.

G. Kuang, H. Lu, S. He, H. Xiong, J. Yu, Q. Zhang, Y. Huang, Adv. Healthcare Mater. 2021, 10, 2100938.

a) G. Chen, R. Jaskula-Sztul, C. R. Esquibel, I. Lou, Q. Zheng,
Dammalapati, A. Harrison, K. W. Eliceiri, W. Tang, H. Chen,
S. Gong, Adv. Funct. Mater. 2017, 27, 1604671; b) L. Hu, P. Wang,
M. Zhao, L. Liu, L. Zhou, B. Li, F. H. Albaqami, A. M. El-Toni, X. Li,
Y. Xie, X. Sun, F. Zhang, Biomaterials 2018, 163, 154; c) M.-H. Chan, Y.-T. Pan, I.-J. Lee, C.-W. Chen, Y.-C. Chan, M. Hsiao, F. Wang, L. Sun, X. Chen, R.-S. Liu, Small 2017, 13, 1700038.

Z. Xie, X. Deng, B. Liu, S. Huang, P. Ma, Z. Hou, Z. Cheng, J. Lin,
S. Luan, ACS Appl. Mater. Interfaces 2017, 9, 30414.

a) Y. Yang, B. Velmurugan, X. Liu, B. Xing, Small 2013, 9, 2937;
H. Chu, J. Zhao, Y. Mi, Z. Di, L. Li, Nat. Commun. 2019, 10, 2839;

J. Zhao, Y. Li, M. Yu, Z. Gu, L. Li, Y. Zhao, Nano Lett. 2019, 20, 874; d) M. Wang, C. Hu, Q. Su, Biosensors 2022, 12, 131.

G. Cai, Z. Yu, P. Tong, D. Tang, Nanoscale 2019, 11, 15659.

Z. Qiu, J. Shu, D. Tang, Anal. Chem. 2018, 90, 1021.

M. J. Y. Ang, J. Yoon, M. Zhou, H.-L. Wei, Y. Y. Goh, Z. Li, J. Feng,
H. Wang, Q. Su, D. S. T. Ong, X. Liu, Adv. Mater. 2022, 34, 2106194.

B. Chen, Y. Wang, Y. Guo, P. Shi, F.  Wang, ACS Appl. Mater. Inter- faces 2021, 13, 2327.

L. Liang, Z. Feng, Q. Zhang, T. D. Cong, Y. Wang, X. Qin, Z. Yi,
M. J. Y. Ang, L. Zhou, H. Feng, B. Xing, M. Gu, X. Li, X. Liu, Nat. Nanotechnol. 2021, 16, 975.

F. Wang, R. Deng, X. Liu, Nat. Protoc. 2014, 9, 1634.

F. Zhang, Y. Wan, T.  Yu, F. Zhang, Y. Shi, S. Xie, Y. Li, L. Xu, B. Tu,
D. Zhao, Angew. Chem., Int. Ed. 2007, 119, 8122.

J. Zhao, X. Chen, B. Chen, X. Luo, T. Sun, W. Zhang, C. Wang, J. Lin,
D. Su, X. Qiao, F. Wang, Adv. Funct. Mater. 2019, 29, 1903295.

N. M. Idris, M. K. Gnanasammandhan, J. Zhang, P. C. Ho,
R. Mahendran, Y. Zhang, Nat. Med. 2012, 18, 1580.

J. Liu, W. Bu, L. Pan, J. Shi, Angew. Chem. 2013, 125, 4471.

W. Kong, T. Sun, B. Chen, X. Chen, F. Ai, X. Zhu, M. Li, W. Zhang,

G. Zhu, F. Wang, Inorg. Chem. 2017, 56, 872. [20] F. Auzel, Chem. Rev. 2004, 104, 139.
[21] Y. Liu, M. Chen, T. Cao, Y. Sun, C. Li, Q. Liu, T. Yang, L. Yao, W. Feng, F. Li, J. Am. Chem. Soc. 2013, 135, 9869.
D. Horák, P. Skládal, F. Foret, H. H. Gorris, Nat. Protoc. 2022,
17, 1028; b) S. Fischer, R. D. Mehlenbacher, A. Lay, C. Siefe,
A. P. Alivisatos, J. A. Dionne, Nano Lett. 2019, 19, 3878.
a) A. Gupta, D. K. Patel, S. Y. Lee, A. F. Rigosi, R. E. Elmquist,
V. N. K. B. Adusumalli, C.-T. Liang, Y. II Park, Adv. Funct. Mater.
2022, https://doi.org/10.1002/adfm.202206496; b) D. Liu, X. Xu,
Y. Du, X. Qin, Y. Zhang, C. Ma, S. Wen, W. Ren, E. M. Goldys,
J. A. Piper, S. Dou, X. Liu, D. Jin, Nat. Commun. 2016, 7, 10254.

a) M.-J. Monks, C. Würth, E. Kemnitz, U. Resch-Genger, Nanoscale
2022, 14, 11590; b) F. H. Borges, J. C. Martins, F. J. Caixeta,
L. D. Carlos, R. A. S. Ferreira, R. R. Gonçalves, J. Lumin. 2022, 248, 118986; c) Y. Cheng, Y. Wang, D. Li, J. Bao, D. Deng, H. Guo, L. Lei, Chem. Commun. 2022, 58, 2327.

X. Li, D. Shen, J. Yang, C. Yao, R. Che, F. Zhang, D. Zhao, Chem. Mater. 2013, 25, 106.

G. Qin, W. Qin, C. Wu, S. Huang, D. Zhao, J. Zhang, S. Lu, Opt. Commun. 2004, 242, 215.

K. Zheng, W. Song, G. He, Z. Yuan, W. Qin, Opt. Express 2015, 23, 7653.

[32] W. Xu, Z. Zhang, W. Cao, Opt. Lett. 2012, 37, 4865.
W. Qin, C. Cao, L. Wang, J. Zhang, D. Zhang, K. Zheng, Y. Wang,
G. Wei, G. Wang, P. Zhu, R. Kim, Opt. Lett. 2008, 33, 2167.

K. Zheng, W. Qin, C. Cao, D. Zhao, L. Wang, J. Phys. Chem. Lett.
2015, 6, 556.

X. Yuan, L. Zhang, B. Chen, J. Zhu, X. Pan, Z. Fang, Q. Ju,
Huang, Inorg. Chem. Front. 2020, 7, 1540.

J. Wang, R. Deng, M. A. MacDonald, B. Chen, J. Yuan, F. Wang,
D. Chi, T. S. A. Hor, P. Zhang, G. Liu, Y. Han, X. Liu, Nat. Mater.
2014, 13, 157.

V. Mahalingam, F. Vetrone, R. Naccache, A. Speghini, J. A. Capobianco,
Adv. Mater. 2009, 21, 4025.

T. Cheng, R. Marin, A. Skripka, F. Vetrone, J. Am. Chem. Soc. 2018,
140, 12890.

a) B. Chen, F. Wang, Acc. Chem. Res. 2020, 53, 358; b) B. Chen,
F. Wang, Trends Chem. 2020, 2, 427.

a) M. Runowski, J. Marciniak, T. Grzyb, D. Przybylska, A. Shyichuk,
B. Barszcz, A. Katrusiak, S. Lis, Nanoscale 2017, 9, 16030;
N.-N. Dong, M. Pedroni, F. Piccinelli, G. Conti, A. Sbarbati,
J. E. Ramírez-Hernández, L. M. Maestro, M. C. Iglesias-de la Cruz,
F. Sanz-Rodriguez, A. Juarranz, F. Chen, F. Vetrone,
J. A. Capobianco, J. G. Solé, M. Bettinelli, D. Jaque, A. Speghini,
ACS Nano 2011, 5, 8665; c) W. Zheng, S. Zhou, Z. Chen, P. Hu,
Y. Liu, D. Tu, H. Zhu, R. Li, M. Huang, X. Chen, Angew. Chem.
2013, 125, 6803; d) B. Ritter, P. Haida, F. Fink, T. Krahl, K. Gawlitza,
K. Rurack, G. Scholz, E. Kemnitz, Dalton Trans. 2017, 46, 2925.

S. Fischer, C. Siefe, D. F. Swearer, C. A. McLellan, A. P. Alivisatos,
J. A. Dionne, Angew. Chem., Int. Ed. 2020, 59, 21603.

C. Zhou, D. Tu, S. Han, P. Zhang, L. Wang, S. Yu, J. Xu, R. Li,
Chen, Nanoscale 2021, 13, 9766.

Adv. Optical Mater. 2023, 11, 2201716
2201716 (14 of 16)
© 2022 Wiley-VCH GmbH
21951071, 2023, 11, Downloaded from https://onlinelibrary.wiley.com/doi/10.1002/adom.202201716 by La Salle University Connelly Lib, Wiley Online Library on [25/07/2023]. See the Terms and Conditions (https://onlinelibrary.wiley.com/terms-and-conditions) on Wiley Online Library for rules of use; OA articles are governed by the applicable Creative Commons License

www.advancedsciencenews.com www.advopticalmat.de

a) F. Wang, Y. Han, C. S. Lim, Y. Lu, J. Wang, J. Xu, H. Chen,
C. Zhang, M. Hong, X. Liu, Nature 2010, 463, 1061; b) B. Chen,
Kong, N. Wang, G. Zhu, F. Wang, Chem. Mater. 2019, 31, 4779;
B. Chen, B. Ren, F. Wang, Chem. Mater. 2019, 31, 9497.

a) F. Wang, J. Wang, X. Liu, Angew. Chem., Int. Ed. 2010, 49, 7456;
b) Q. Su, S. Han, X. Xie, H. Zhu, H. Chen, C.-K. Chen, R.-S. Liu,
Chen, F. Wang, X. Liu, J. Am. Chem. Soc. 2012, 134, 20849.

X. Chen, L. Jin, W. Kong, T. Sun, W. Zhang, X. Liu, J. Fan, S. F. Yu, F. Wang, Nat. Commun. 2016, 7, 10304.

S. Liu, J. Huang, L. Yan, N. Song, P. Zhang, J. He, B. Zhou, J. Mater. Chem. A 2021, 9, 4007.

P. Dawson, M. Romanowski, J. Am. Chem. Soc. 2018, 140, 5714.

a) R. Weissleder, Nat. Biotechnol. 2001, 19, 316; b) Q. Zhan,
J. Qian, H. Liang, G. Somesfalean, D. Wang, S. He, Z. Zhang,
S. Andersson-Engels, ACS Nano 2011, 5, 3744; c) Q. Su, W. Feng,
D. Yang, F. Li, Acc. Chem. Res. 2017, 50, 32; d) F. Ai, Q. Ju, X. Zhang,
X. Chen, F. Wang, G. Zhu, Sci. Rep. 2015, 5, 10785.

a) X. Xie, X. Liu, Nat. Mater. 2012, 11, 842; b) W. Wei, G. Chen,
A. Baev, G. S. He, W. Shao, J. Damasco, P. N. Prasad, J. Am. Chem. Soc. 2016, 138, 15130; c) M. Wang, H. Wei, S. Wang, C. Hu, Q. Su, Nanomaterials 2021, 11, 3114; d) Y. Liu, M. Zhou, M.-T. Zhou, H.-L. Wei, Y. Su, Q. Su, Nanoscale 2022, 14, 4595.

a) Y.-F. Wang, G.-Y. Liu, L.-D. Sun, J.-W. Xiao, J.-C. Zhou, C.-H. Yan, ACS Nano 2013, 7, 7200; b) X. Xie, N. Gao, R. Deng, Q. Sun, Q.-H. Xu, X. Liu, J. Am. Chem. Soc. 2013, 135, 12608; c) H. Wen,
H. Zhu, X. Chen, T. F. Hung, B. Wang, G. Zhu, S. F. Yu, F. Wang,
Angew. Chem., Int. Ed. 2013, 52, 13419.

a) A. S. Gouveia-Neto, E. B. da Costa, P. V. dos Santos, L. A. Bueno,
S. J. L. Ribeiro, J. Appl. Phys. 2003, 94, 5678; b) J. Shen, G. Chen, A.-M. Vu, W. Fan, O. S. Bilsel, C.-C. Chang, G. Han, Adv. Opt. Mater. 2013, 1, 644.

Y. Zhong, G. Tian, Z. Gu, Y. Yang, L. Gu, Y. Zhao, Y. Ma, J. Yao, Adv. Mater. 2014, 26, 2831.

S. Wang, B. Shen, H.-L. Wei, Z. Liu, Z. Chen, Y.  Zhang, Y. Su, J.-Z. Zhang, H. Wang, Q. Su, Nanoscale 2019, 11, 10220.

Q. Su, H.-L. Wei, Y. Liu, C. Chen, M. Guan, S. Wang, Y. Su, H, Wang , Z. Chen, D. Jin, Nat. Commun. 2021, 12, 4367.

a) B. S. Naimullah, M. Othman, A. K. Rahman, S. I. Sulaiman,
Ishak, S. Hitam, S. A. Aljunid, Int. Conf. Electronic Design, IEEE, Penang, Malaysia 2008, https://doi.org/10.1109/ICED.2008.4786657;
b) W. Hu, T. Li, X. Liu, D. Dastan, K. Ji, P. Zhao, J. Alloys Compd.
2020, 818, 152933.

G. Hong, A. Antaris, H. Dai, Nat. Biomed. Eng. 2007, 1, 0010.

a) W. Shao, G. Chen, A. Kuzmin, H. L. Kutscher, A. Pliss,
Y. Ohulchanskyy, P. N. Prasad, J. Am. Chem. Soc. 2016, 138, 16192;

b) K.-Y. Pham, L.-C. Wang, C.-C. Hsieh, Y.-P. Hsu, L.-C. Chang, W.-P. Su, Y.-H. Chien, C.-S. Yeh, J. Mater. Chem. B 2021, 9, 694.

G. Chen, T. Y. Ohulchanskyy, A. Kachynski, H. Agren, P. N. Prasad,
ACS Nano 2011, 5, 4981.

X. Cheng, Y. Pan, Z. Yuan, X. Wang, W. Su, L. Yin, X. Xie, L. Huang,
Adv. Funct. Mater. 2018, 28, 1800208.

B. Zhou, L. Yan, J. Huang, X. Liu, L. Tao, Q. Zhang, Nat. Photonics
2020, 14, 760.

T. Sun, Y. Li, W. L. Ho, Q. Zhu, X. Chen, L. Jin, H. Zhu, B. Huang,
J. Lin, B. E. Little, S. T. Chu, F. Wang, Nat. Commun. 2019, 10, 1811.

T. Sun, B. Chen, Y. Guo, Q. Zhu, J. Zhao, Y. Li, X. Chen, Y. Wu,
Y. Gao, L. Jin, S. T. Chu, F. Wang, Nat. Commun. 2022, 13, 1032.

a) S. Su, Z. Mo, G. Tan, H. Wen, X. Chen, D. A. Hakeem, Front. Chem. 2021, 8, 619764; b) M. T. Ghoneim, A. Nguyen, N. Dereje,
J. Huang, G. C. Moore, P. J. Murzynowski, C. Dagdeviren, Chem. Rev. 2019, 119, 5248.

H. Kozlowski, A. Janicka-Klos, J. Brasun, E. Gaggelli, D. Valensin,
Valensin, Coord. Chem. Rev. 2009, 253, 2665.

a) N. Xin, D. Wei, Y. Zhu, M. Yang, S. Ramakrishna, O. Lee, H. Luo,
Fan, Mater Today Chem. 2020, 17, 100329; b) C. Wang, X. Li,

F. Zhang, Analyst 2016, 141, 3601; c) L. M. Wiesholler, C. Genslein,
A. Schroter, T. Hirsch, Anal. Chem. 2018, 90, 14247; d) M. Ye,
Y. Kong, C. Zhang, Y. Lv, S. Cheng, D. Hou, Y. Xian, ACS Nano 2021,
15, 14253.

M. Karimi, P. S. Zangabad, S. Baghaee-Ravari, M. Ghazadeh,

H. Mirshekari, M. R. Hamblin, J. Am. Chem. Soc. 2017, 139, 4584. [67] J. Zhao, Z. Di, L. Li, Angew. Chem., Int. Ed. 2022, 61, e202204277.
a) N. Ankenbruck, T. Courtney, Y. Naro, A. Deiters, Angew. Chem., Int. Ed. 2018, 57, 2768; b) Z. Liu, Y. Liu, Y. Chang, H. R. Seyf,
A. Henry, A. L. Mattheyses, K. Yehl, Y. Zhang, Z. Huang, K. Salaita,
Nat. Methods 2016, 13, 143.

Z. Yang, K. Y. Loh, Y.-T. Chu, R. Feng, N. S. R. Satyavolu, M. Xiong,
S. M. N. Huynh, K. Hwang, L. Li, H. Xing, X. Zhang, Y. R. Chemla,
M. Gruebele, Y. Lu, J. Am. Chem. Soc. 2018, 140, 17656.

J. Zhao, H. Chu, Y. Zhao, Y. Lu, L. Li, J. Am. Chem. Soc. 2019, 141, 7056.

J. Zhao, J. Gao, W. Xue, Z. Di, H. Xing, Y. Lu, L. Li, J. Am. Chem. Soc.
2018, 140, 578.

Y. Shao, J. Zhao, J. Yuan, Y. Zhao, L. Li, Angew. Chem., Int. Ed. 2021,
60, 8923.

J. Zhao, Z. Li, Y. Shao, W. Hu, L. Li, Angew. Chem., Int. Ed. 2021,

133, 18081.
[74] M. Xu, L. V. Wang, Rev. Sci. Instrum. 2006, 77, 041101.
K. Pu, A. J. Shuhendler, J. V. Jokerst, J. Mei, S. S. Gambhir, Z. Bao,
J. Rao, Nat. Nanotechnol. 2014, 9, 233.

Y. Sheng, L.-D. Liao, N. Thakor, M. C. Tan, Sci. Rep. 2014, 4, 6562.

Y. Sheng, L.-D. Liao, A. Bandla, Y.-H. Liu, N. Thakor, M. C. Tan, ACS Biomater. Sci. Eng. 2016, 2, 809.

S. He, J. Song, J. Liu, L. Liu, J. Qu, Z. Cheng, Adv. Opt. Mater. 2019,
7, 1900045.

C. Liu, X. Zheng, T. Dai, H. Wang, X. Chen, B. Chen, T. Sun, F. Wang, S. Chu, J. Rao, Angew. Chem. 2022, 134, e202116802.

C. Liu, Y. Zhang, M. Liu, Z. Chen, Y. Lin, W. Li, F. Cao, Z. Liu, J. Ren,
X. Qu, Biomaterials 2017, 139, 151.

Y. Dai, H. Xiao, J. Liu, Q. Yuan, P. A. Ma, D. Yang, C. Li, Z. Cheng,
Z. Hou, P. Yang, J. Lin, J. Am. Chem. Soc. 2013, 135, 18920.

J. Xu, Y. Kuang, R. Lv, P.  Yang, C. Li, H. Bi, B. Liu, D. Yang, Y. Dai,
S. Gai, F. He, B. Xing, J. Lin, Biomaterials 2017, 130, 42.

W. T. Al-Jamal, K. Kostarelos, Acc. Chem. Res. 2011, 44, 1094.

C. Yao, P. Wang, X. Li, X. Hu, J. Hou, L. Wang, F. Zhang, Adv. Mater.
2016, 28, 9341.

Y. Zhang, Y. Zhang, G. Song, Y. He, X. Zhang, Y. Liu, H. Ju, Angew. Chem. 2019, 131, 18375.

a) P. Mroz, A. Yaroslavsky, G. B. Kharkwal, M. R. Hamblin, Cancers 2011, 3, 2516; b) D. E. Dolmans, D. Fukumura, R. K. Jain, Nat. Rev. Cancer 2003, 3, 380; c) J. P. Celli, B. Q. Spring, I. Rizvi, C. L. Evans,
K. S. Samkoe, S. Verma, B. W. Pogue, T. Hasan, Chem. Rev. 2010, 110, 2795; d) L. Cheng, C. Wang, L. Feng, K. Yang, Z. Liu, Chem. Rev. 2014, 114, 10869; e) C. Wang, L. Cheng, Z. Liu, Theranostics 2013, 3, 317.

a) M. E. Lim, Y. L. Lee, Y. Zhang, J. J. H. Chu, Biomaterials 2012,
33, 1912; b) H. S. Qian, H. C. Guo, P. C.-L. Ho, R. Mahendran,
Y. Zhang, Small 2009, 5, 2285; c) P. Zhang, W. Steelant, M. Kumar,
M. Scholfield, J. Am. Chem. Soc. 2007, 129, 4526.

Z. Hou, Y. Zhang, K. Deng, Y. Chen, X. Li, X. Deng, Z. Cheng,
H. Lian, C. Li, J. Lin, ACS Nano 2015, 9, 2584.

S. Yu, D. Jang, H. Yuan, W.-T. Huang, M. Kim, F. M. Mota, R.-S. Liu,
H. Lee, S. Kim, D. H. Kim, ACS Appl. Mater. Interfaces 2021, 13, 58422.

a) B. Halliwell, J. Gutteridge, Biochem. J. 1984, 219, 1; b) P. Hu,
T. Wu, W. Fan, L. Chen, Y. Liu, D. Ni, W. Bu, J. Shi, Biomaterials 2017,
141, 86.

S. Dong, J. Xu, T. Jia, M. Xu, C. Zhong, G. Yang, J. Li, D. Yang, F. He,
Gai, P. Yang, J. Lin, Chem. Sci. 2019, 10, 4259.

R. Song, H. Wang, M. Zhang, Y. Liu, X. Meng, S. Zhai, C.-C. Wang,
Gong, Y. Wu, X. Jiang, W. Bu, Angew. Chem., Int. Ed. 2020, 59, 21032.

Adv. Optical Mater. 2023, 11, 2201716
2201716 (15 of 16)
© 2022 Wiley-VCH GmbH
21951071, 2023, 11, Downloaded from https://onlinelibrary.wiley.com/doi/10.1002/adom.202201716 by La Salle University Connelly Lib, Wiley Online Library on [25/07/2023]. See the Terms and Conditions (https://onlinelibrary.wiley.com/terms-and-conditions) on Wiley Online Library for rules of use; OA articles are governed by the applicable Creative Commons License
 
www.advancedsciencenews.com www.advopticalmat.de

a) S. Liu, Y. Yuan, Y. Yang, Z. Liu, S. Yin, W. Qin, C. Wu, J. Mater. Chem. B 2017, 5, 8169; b) D. Yang, G. Yang, J. Li, S. Gai, F. He,
P. Yang, J. Mater. Chem. B 2017, 5, 4152.

M. Zhang, Z. Cui, R. Song, B. Lv, Z. Tang, X. Meng, X. Chen,
X. Zheng, J. Zhang, Z. Yao, W. Bu, Biomaterials 2018, 155, 135.

a) X. Chen, L. Jin, T. Sun, W. Kong, S. F. Yu, F. Wang, Small 2017,
13, 1701479; b) Y. Du, Y. Wang, Z. Deng, X. Chen, X. Yang, T. Sun,

Han-Lin Wei obtained his B.E. degree in Chemical Engineering and Technology from Huaibei Normal University in 2017. He received his M.E. degree in Applied Chemistry at Shanghai  University under the supervision of Prof. Qianqian Su. Then he studied at the City University of Hong Kong under the supervision of Prof. Feng Wang. His research focuses on novel lanthanide- doped luminescent nanomaterials.

Feng Wang is a professor in the Department of Materials Science and Engineering at the City University of Hong Kong. He obtained his B.E. and Ph.D. degrees in Materials Science and Engineering from Zhejiang University, China. He then carried out postdoctoral research at the National University of Singapore and the Institute of Materials Research and Engineering of A*STAR. His current research focuses on micro/nanostructured luminescent materials.
X. Zhang, G. Zhu, S. F. Yu, F. Wang, Adv. Opt. Mater. 2020, 8, 1900968; c) D. Yu, H. Li, D. Zhang, Q. Zhang, A. Meijerink, M. Suta, Light Sci. Appl. 2021, 10, 236; d) P. Lv, L. Li, Z. Yin, C. Wang, Y. Yang,
Opt. Lett. 2022, 47, 4435; e) Y.-M. Yang, Z.-Y. Li, J.-Y. Zhang, Y. Lu,
S.-Q. Guo, Q. Zhao, X. Wang, Z.-J. Yong, H. Li, J.-P. Ma, Y. Kuroiwa,
Moriyoshi, L.-L. Hu, L.-Y. Zhang, L.-R. Zheng, H.-T. Sun, Light Sci. Appl. 2018, 7, 88.

a) G. Bao, S. Wen, W. Wang, J. Zhou, S. Zha, Y. Liu, K.-L. Wong,

Jin, Nano Lett. 2021, 21, 9862; b) L. Liang, D. B. L. Teh, N.-D. Dinh, W. Chen, Q. Chen, Y. Wu, S. Chowdhury, A. Yamanaka,

T. C. Sum, C.-H. Chen, N. V. Thakor, A. H. All, X. Liu, Nat. Commun. 2019, 10, 1391; c) Y. Wu, J. Xu, E. T. Poh, L. Liang, H. Liu,
J. K. W. Yang, C.-W. Qiu, R. A. L. Vallée, X. Liu, Nat. Nanotechnol.
2019, 14, 1110.

Adv. Optical Mater. 2023, 11, 2201716
2201716 (16 of 16)
© 2022 Wiley-VCH GmbH
